Repository: TAEHOONLIMKOREA/3DP_VPPM

File: Paper/Paper_Summary.md
# A Data-Driven Framework for Direct Local Tensile Property Prediction of Laser Powder Bed Fusion Parts

> **Citation:** Scime, L.; Joslin, C.; Collins, D.A.; Sprayberry, M.; Singh, A.; Halsey, W.; Duncan, R.; Snow, Z.; Dehoff, R.; Paquit, V. *Materials* 2023, 16, 7293. https://doi.org/10.3390/ma16237293

---

## 1. 논문 개요

### 목적
- L-PBF(Laser Powder Bed Fusion)로 제조된 부품의 **국소(local) 인장 특성**을 in situ 센서 데이터로부터 직접 예측하는 **데이터 기반 프레임워크** 제안
- 통계적 공정 관리나 피드스톡 규격에만 의존하지 않고, **부품별(part-specific) 인증(qualification)**을 달성하는 것이 최종 목표

### 핵심 기여
1. 다중 모달(multi-modal) in situ 센서 데이터를 융합하여 국소 인장 특성 예측
2. 6,299개 인장 시편에 대한 대규모 학습 데이터 구축
3. UTS 예측에서 naive 예측 대비 **61% 오차 감소** 달성
4. 230 GB 규모의 공개 데이터셋(Peregrine v2023-11) 배포
5. 사이버물리(cyberphysical) 인프라를 활용한 시편의 강건한 공간 추적 시스템 구현

---

## 2. 배경 및 동기

### L-PBF 부품 인증의 어려움
- 소량 맞춤 생산으로 인해 전통적 모집단 기반 품질 관리가 부적합
- 형상 의존적 공정 역학, 피드스톡의 국소 재응고 특성으로 인해 기존 가정 적용 곤란
- 복잡한 내부 형상, 거친 표면, 고원자번호 합금 등으로 전통적 NDE 기법도 어려움

### In Situ 모니터링의 기회
- L-PBF의 층별(layer-wise) 적층 특성상, 각 하위 체적(sub-volume)을 제조 중 직접 관찰 가능
- 이 데이터를 활용하여 **Component Digital Twin**을 구축할 수 있음

### 기존 연구와의 차별점
- 대부분의 기존 연구: 후처리(post-build) 측정 데이터 기반 예측 또는 폴리머 FDM 공정 대상
- **본 연구**: in situ 센서 데이터 -> 국소 인장 특성의 **직접 예측**(direct prediction)에 초점

---

## 3. Augmented Intelligence Relay (AIR) 프레임워크

딥러닝(DL), 머신러닝(ML), 피처 엔지니어링 알고리즘을 **릴레이(relay)** 방식으로 조합하여, 각 알고리즘이 전체 데이터 워크플로우 내 하위 문제를 담당.

### 릴레이 노드 구조

| 노드 | 역할 | 공간 해상도 |
|------|------|-----------|
| N1 | 신호 처리: 시계열 레이저 스캔 데이터를 공간 매핑 | ~50 um |
| N2 | 컴퓨터 비전: 가시광 이미지의 보정, 정합 | ~100 um |
| N3 | 딥러닝: 다중 모달 센서 데이터의 공통 좌표계 정합 | ~100 um |
| N4 | DSCNN: 파우더 베드 이상 세그멘테이션 | ~100 um |
| **N5** | **슈퍼복셀(super-voxel) 구축 + 피처 엔지니어링** | **~1 mm** |
| **N6** | **VPPM(ML 모델): 국소 인장 특성 예측** | **~1 mm** |
| N7 | (향후) 물리 기반 모델링 / Digital Twin | ~10 cm |
| N8 | (향후) 응용 시험 / 검증 | ~10 cm |

> 본 논문의 핵심 기여: **N5 (슈퍼복셀 + 피처 엔지니어링)** 및 **N6 (VPPM 모델)**

---

## 4. 실험 조건

### 4.1 장비 및 재료
- **프린터**: Concept Laser M2 (GE Additive) - 듀얼 400W 레이저 모듈
- **재료**: SS 316L 스테인리스 스틸 (TruForm, Praxair), 단일 로트
  - 분말 입도: D10=20um, D50=31um, D90=43um
- **적층 조건**: 레이어 두께 50um, 예열 없음, 아르곤 분위기

### 4.2 레이저 공정 파라미터 세트

| 파라미터 세트 | 출력 (W) | 속도 (mm/s) | 해칭 간격 (um) | 스폿 크기 (um) | 특징 |
|-------------|---------|-----------|-------------|------------|------|
| Nominal | 370 | 1350 | 90 | 130 | 기본 설정 |
| Best | 380 | 800 | 110 | 125 | 기공 최소화 |
| LOF | 290 | 1200 | 150 | 50 | LOF 기공 유발 |
| Keyhole | 290 | 800 | 70 | 125 | 키홀 기공 유발 |
| Soot | 290 | 1200 | 70 | 50 | 스패터 유발 목적 |

### 4.3 빌드 설계 (5개 빌드)

| Build ID | 시편 수 | 주요 변수 |
|----------|--------|---------|
| B1.1 | 503 | 기준선 (nominal 파라미터) |
| B1.2 | 2705 | 다양한 레이저 공정 파라미터 |
| B1.3 | 813 | 오버행 형상, 레이저 모듈 |
| B1.4 | 694 | 스패터/soot 생성 부품, 아르곤 유량 |
| B1.5 | 1584 | 리코터 블레이드 손상, 파우더 부족 |

**총 6,299개 SS-J3 인장 시편** 제작 및 시험

---

## 5. 데이터 수집 및 처리

### 5.1 다중 모달 센서 데이터
1. **가시광 이미지**: OEM QM 코팅 카메라, 5MP, 레이어당 2장 (용융 후 + 분말 도포 후)
   - 보정된 이미지: 1842 x 1842 픽셀, 해상도 ~130um, 물리적 크기 245 x 245 mm
   - 원근/렌즈 왜곡 보정 (15x15 원뿔 그리드 기반 호모그래피)
2. **프린터 로그 파일**: ~5Hz 샘플링
   - 레이어 시간, 아르곤 유량(상/하), 산소 농도, 빌드 플레이트 온도 등 7개 변수
3. **레이저 스캔 경로**: QM Meltpool 시스템, ~40kHz
   - 레이저 위치, 레이저 모듈 정보, 스카이라이팅/점프라인 필터링

### 5.2 DSCNN (Dynamic Segmentation CNN)
- **입력**: 융합된 다중 모달 가시광 이미지
- **출력**: 픽셀 단위 8개 클래스 세그멘테이션

| 클래스 | TP (%) | FP (%) | 물리적 의미 |
|--------|--------|--------|----------|
| Powder | 97.3 | 0.8 | 미용융 분말 |
| Printed | 98.6 | 5.1 | 정상 용융 영역 |
| Recoater streaking | 87.4 | 62.8 | 리코터 손상/끌림 |
| Edge swelling | 95.1 | 34.2 | 엣지 팽창 |
| Debris | 95.9 | 26.2 | LOF 관련 잔해 |
| Super-elevation | 98.5 | 3.0 | 워핑/파우더 도포 불량 |
| Soot | 85.8 | 15.5 | 스패터 입자 |
| Excessive melting | 94.8 | 72.2 | 키홀 관련 과용융 |

- 학습 데이터: 23개 빌드, 38개 레이어에서 **1.8억 픽셀** 전문가 어노테이션
- 데이터 증강: 밝기 변환, 가우시안 노이즈, 공간 이동
- 후처리 휴리스틱 2가지 적용 (excessive melting -> debris 변환, recoater streaking 수평 확장)

---

## 6. 시편 설계 및 인장 시험

### 6.1 SS-J3 인장 시편
- **표준**: SS-J3 subsize 시편 (ORNL 방사선 조사 시편 표준)
- **게이지 치수**: 길이 5.0 mm, 폭 1.20 mm, 두께 0.75 mm
- **4가지 모 형상 (as-printed part geometry)**:
  - SSJ3-A: 박벽(0.75mm), as-printed 표면
  - SSJ3-B: 박벽(1.5mm), 기계 가공 표면
  - SSJ3-C: 후벽(5.0mm), as-printed + 기계 가공
  - SSJ3-D: 블록(40mm), 대부분 기계 가공

### 6.2 인장 시험
- **표준**: ASTM E8/E8M (일부 수정)
- **장비**: TestResources 500 lbf 로드셀 x 2대
- **조건**: 변위 제어, 0.5 mm/min (10%/min), 10Hz 기록
- **측정 특성**:
  - YS (Yield Strength): 0.2% 오프셋법
  - UTS (Ultimate Tensile Strength): 최대 엔지니어링 응력
  - UE (Uniform Elongation): 항복 ~ UTS 사이 변형률
  - TE (Total Elongation): 파단까지 총 변형률

### 6.3 인장 특성 범위

| Source | YS (MPa) | UTS (MPa) | UE (%) | TE (%) |
|--------|----------|-----------|--------|--------|
| ASTM A240 | 170 | 480 | 40 | N/A |
| Wrought | 261 | 562 | 66.0 | 72.8 |
| **B1.1-B1.5** | **70-420** | **80-610** | **0-69** | **4-94** |

### 6.4 측정 정밀도 (BEST 파라미터, SSJ3-D 기준)
- YS: 16.6 MPa -> 보고 정밀도 10 MPa
- UTS: 15.6 MPa -> 보고 정밀도 10 MPa
- UE: 1.73% -> 보고 정밀도 1%
- TE: 2.92% -> 보고 정밀도 1%

---

## 7. 슈퍼복셀 (Super-Voxel) 구축

### 7.1 슈퍼복셀 정의
- 빌드 볼륨을 **1.0 x 1.0 mm (xy) x 3.5 mm (z, 70레이어)** 직육면체 격자로 분할
- SS-J3 게이지 섹션 체적과 근사하도록 크기 결정
- CAD 형상과 교차하는 슈퍼복셀만 유효

### 7.2 피처 벡터 (21개 엔지니어링 피처)

#### CAD 기반 피처 (3개)

| # | 피처명 | 설명 |
|---|--------|------|
| 1 | Distance from edge | 부품 엣지로부터 거리 (열이력, 기공, 표면조도 관련) |
| 2 | Distance from overhang | 오버행 표면으로부터 거리 |
| 3 | Build height | 빌드 플레이트로부터 높이 |

#### DSCNN 세그멘테이션 기반 피처 (8개)

| # | 피처명 | 설명 |
|---|--------|------|
| 4 | Powder | 분말 비율 |
| 5 | Printed | 인쇄 영역 비율 |
| 6 | Recoater streaking | 리코터 스트리킹 비율 |
| 7 | Edge swelling | 엣지 팽창 비율 |
| 8 | Debris | 잔해 비율 |
| 9 | Super-elevation | 과도 융기 비율 |
| 10 | Soot | 스패터/그을음 비율 |
| 11 | Excessive melting | 과도 용융 비율 |

#### 프린터 로그 기반 피처 (7개)

| # | 피처명 | 설명 |
|---|--------|------|
| 12 | Layer print time | 레이어 인쇄 시간 (s) |
| 13 | Top gas flow rate | 상부 가스 유량 (m3/h) |
| 14 | Bottom gas flow rate | 하부 가스 유량 (m3/h) |
| 15 | Module oxygen | 모듈 산소 농도 (%) |
| 16 | Build plate temperature | 빌드 플레이트 온도 (C) |
| 17 | Bottom flow temperature | 하부 유동 온도 (C) |
| 18 | Actual ventilator flow rate | 환기 유량 (m3/h) |

#### 레이저 스캔 경로 기반 피처 (3개)

| # | 피처명 | 설명 |
|---|--------|------|
| 19 | Laser module | 사용 레이저 모듈 (0 or 1) |
| 20 | Laser return delay | 인접 레이저 패스 간 시간 지연 |
| 21 | Laser stripe boundaries | 레이저 스트라이프 경계 인코딩 |

### 7.3 정규화
- 모든 피처를 [-1, 1] 범위로 zero-center 정규화 (min-max 기반)

---

## 8. VPPM (Voxelized Property Prediction Model)

### 8.1 모델 아키텍처
- **퍼셉트론(Perceptron)** 기반 얕은 신경망
- 각 인장 특성(YS, UTS, UE, TE)에 대해 **개별 모델** 학습

| Layer | Input Channels | Output Channels |
|-------|---------------|----------------|
| Fully Connected | 21 (n_feats) | 128 |
| 10% Dropout | 128 | 128 |
| Fully Connected | 128 | 1 |

### 8.2 학습 설정
- **옵티마이저**: Adam (lr=1e-8, beta1=0.9, beta2=0.999, eps=1e-4)
- **손실 함수**: L1 (절대 오차)
- **배치 크기**: 1000 슈퍼복셀
- **초기화**: 정규분포 (std=0.1)
- **교차 검증**: 5-fold (80% 학습 / 20% 검증)
- **조기 종료**: 검증 정확도 plateau 감지 시
- **학습 데이터**: 6,299 시편 -> 29,680 슈퍼복셀 (평균 4.7개/시편)

### 8.3 Out-of-Distribution 탐지
- 각 피처의 학습셋 min/max 범위를 벗어나는 슈퍼복셀 -> NaN 처리
- 전체의 약 0.05%만 해당

---

## 9. 결과

### 9.1 검증 성능 (Validation)

#### 전체 피처 VPPM vs Naive 예측

| 메트릭 | YS (MPa) | UTS (MPa) | UE (%) | TE (%) |
|--------|----------|-----------|--------|--------|
| **Full-featured VPPM** | **24.7 +/- 1.0** | **38.3 +/- 0.9** | **9.0 +/- 0.3** | **11.9 +/- 0.1** |
| Naive (전체 평균) | 35.4 +/- 1.4 | 74.2 +/- 1.8 | 16.1 +/- 0.4 | 19.7 +/- 0.2 |
| Naive 대비 감소량 | 10.7 | 38.9 (최대) | 7.1 | 7.8 |
| 내재 측정 오차 | 16.6 | 15.6 | 1.7 | 2.9 |

- **RMS 오차**: 관측 범위의 7.1% ~ 13.2%
- **Naive 대비 오차 감소**: 30% ~ 48% (UTS에서 최대 개선)
- **내재 측정 오차 분리 후**: 57% (YS), **61% (UTS)**, 49% (UE), 46% (TE) 감소

#### 피처 그룹별 Ablation Study

| 피처 조합 | YS (MPa) | UTS (MPa) | UE (%) | TE (%) |
|----------|----------|-----------|--------|--------|
| Full-featured VPPM | 24.7 | 38.3 | 9.0 | 11.9 |
| CAD + 스캔 경로만 | 35.4 | 76.3 | 16.9 | 20.1 |
| 프린터 로그만 | 34.4 | 73.5 | 16.8 | 19.8 |
| **DSCNN 세그멘테이션만** | **25.7** | **40.6** | **9.0** | **12.2** |
| 20% 데이터로 학습 | 24.7 | 38.4 | 9.1 | 12.2 |

> **핵심 발견**: DSCNN 세그멘테이션(가시광 이미지 기반)이 예측 성능의 대부분을 담당. CAD, 로그 파일, 스캔 경로 정보는 marginal improvement만 제공.

> **데이터 효율성**: 학습 데이터를 20%로 줄여도 성능 저하 미미 -> 기계적 시험 수를 크게 줄일 수 있는 가능성

### 9.2 테스트 성능 (Testing)
- 실시간 처리: CAD 추출, 이미지 정합, DSCNN 세그멘테이션은 프린팅 중 실시간 수행 (레이어당 수 초)
- 슈퍼복셀 피처 벡터 계산: 빌드 완료 후 12~19시간 (프린팅 체적 의존)
- VPPM 학습: fold당 5분 미만
- VPPM 추론: 빌드당 1분 미만

### 9.3 이상치(Outlier) 분석
5가지 주요 이상치 그룹 식별:
1. **(a)** 주변 시편과 유사한 센서 시그니처를 가지지만 비정상적으로 낮은 UTS -> 소재 내 실제 변이 가능성
2. **(b)** soot 생성 부품 인근이나 높은 UTS를 보이는 주변 시편과 달리 낮은 UTS -> 추가 조사 필요
3. **(c)** 키홀 부품: UTS 250~450 MPa 범위의 큰 변이 -> 확률적 키홀 기공의 영향
4. **(d)** Best 파라미터 부품에서 과도한 soot로 인한 과소 예측
5. **(e)** LOF 부품: 극저 UTS, 큰 변이 -> 기공-게이지 섹션 교차의 확률적 특성

---

## 10. 논의 (Discussion)

### 식별된 4가지 개선 영역

#### 1) 센서 해상도
- 현재 가시광 카메라 분해능: ~280um -> 표면 하 기공 등 미세 결함 관찰 불가
- 개선 방안: 고해상도 카메라 (36.3MP), NIR 카메라 추가, 다중 조명 조건

#### 2) 인장 시험 국소화
- SS-J3 게이지 섹션이 개별 결함(키홀 기공 등) 대비 상대적으로 큰 체적
- 개선 방안: DIC(디지털 이미지 상관법), 시편 회전 배치, 로봇 시험 시스템

#### 3) DL/ML/피처 엔코딩 개선
- DSCNN 어노테이션 자동화 (XCT 기반)
- 분석적 열모델로 열이력 직접 인코딩
- 가공 vs as-printed 표면 구분 피처 추가
- 손실 함수 개선 (희귀 이벤트 가중)
- 더 깊은 신경망 또는 대체 ML 모델

#### 4) 프레임워크 일반화
- **동일 합금 + 유사 프린터**: 사전학습 모델 직접 전이 가능성
- **다른 합금/소재 특성**: 상당한 추가 시험 캠페인 + 재학습 필요
- **합금 시스템 간**: in situ 이상 관찰 난이도와 ex situ 측정의 국소화 가능성이 달라짐
- 연합학습(Federated Learning) 활용 가능성

---

## 11. 결론

1. L-PBF 부품의 **인스턴스별(instance-wise) 디지털 트윈 기반 인증**을 위한 머신러닝 릴레이 프레임워크를 구현
2. **6,299개 인장 시편**을 제작/시험하고 in situ 데이터와 공간적으로 정합
3. **가시광 이미지 기반 DSCNN 세그멘테이션**이 예측 성능의 핵심 정보원
4. UTS 예측에서 **naive 대비 48% (내재 오차 분리 시 61%) 오차 감소** 달성
5. 전체 빌드 볼륨에 대한 체적 기반 인장 특성 예측 맵 생성 가능
6. 약 230 GB의 **공개 데이터셋** 배포

### 향후 연구 방향
- 센서 해상도 향상 + NIR 카메라 추가
- 로봇 시험 시스템 + DIC를 통한 측정 정밀도 향상
- 다른 합금/프린터/센서로의 일반화 검증
- 연합학습 등을 통한 다기관 협력 프레임워크 구축

---

## 12. 데이터 가용성

- **Peregrine v2023-11 데이터셋**: ~230 GB (HDF5 형식)
  - In situ 파우더 이미징, 머신 헬스 센서, 레이저 스캔 경로, 인장 시험 결과 포함
  - URL: https://doi.ccs.ornl.gov/ui/doi/452
- **DSCNN 학습 데이터**: https://doi.ccs.ornl.gov/ui/doi/341, https://doi.ccs.ornl.gov/ui/doi/417

---

## 13. 부록 요약

### Appendix A: 시편 크기 결정 근거
- in situ 데이터 해상도 (~100um) 및 결함 크기와의 상관을 위해 소형 게이지 섹션 필요
- 핵연료 조사 캐니스터 호환 폼팩터 (ORNL HFIR용)

### Appendix B: 각 빌드별 DSCNN 세그멘테이션 결과
- B1.1: 균일 파라미터에도 위치에 따른 printed 비율 변이 (57.7%~93.1%)
- B1.2: 4가지 공정 파라미터에 따른 DSCNN 분류 분포 차이 확인
- B1.3: 산소 농도와 soot 세그멘테이션의 주기적 상관관계
- B1.4: soot 히트맵에서 가스 흐름 방향과 스패터 침적 상관관계
- B1.5: 인위적 파우더 부족으로 인한 super-elevation 탐지

### Appendix C: 열처리 프로파일
- 650 +/- 10 C에서 24 +/- 0.5h 소킹 (잔류응력 해소, 크리프 특성 유지)
- 대기 중 수행

### Appendix D: 21개 피처 상세 설명 (위 7.2절에 통합 정리)
